Repository: DMDimitrovJ/Young-s-modulus-porosity-relation

File: DataAzadbeh.csv
Nom,P%,E_Gpa,P,Er,material
1,22.36,95,0.2236,0.463414634,ACrL
2,15.25,130,0.1525,0.634146341,ACrL
3,12.96,143,0.1296,0.697560976,ACrL
4,10.8,155,0.108,0.756097561,ACrL
5,9.53,165,0.0953,0.804878049,ACrL
6,21.09,102,0.2109,0.497560976,ACrL
7,14.36,137,0.1436,0.668292683,ACrL
8,11.82,152,0.1182,0.741463415,ACrL
9,9.66,163,0.0966,0.795121951,ACrL
10,8.39,173,0.0839,0.843902439,ACrL
11,19.31,117,0.1931,0.570731707,ACrL
12,12.71,150,0.1271,0.731707317,ACrL
13,10.55,160,0.1055,0.780487805,ACrL
14,8.89,168,0.0889,0.819512195,ACrL
15,7.75,178,0.0775,0.868292683,ACrL
16,24.81,84,0.2481,0.409756098,ACrM
17,17.3,120,0.173,0.585365854,ACrM
18,14.38,130,0.1438,0.634146341,ACrM
19,12.21,147,0.1221,0.717073171,ACrM
20,10.81,155,0.1081,0.756097561,ACrM
21,23.54,95,0.2354,0.463414634,ACrM
22,16.03,130,0.1603,0.634146341,ACrM
23,13.23,145,0.1323,0.707317073,ACrM
24,11.07,155,0.1107,0.756097561,ACrM
25,9.41,162,0.0941,0.790243902,ACrM
26,21.88,104,0.2188,0.507317073,ACrM
27,15.01,137,0.1501,0.668292683,ACrM
28,12.21,150,0.1221,0.731707317,ACrM
29,10.05,160,0.1005,0.780487805,ACrM
30,8.65,167,0.0865,0.814634146,ACrM

File: sintered_modulus.csv
density,E,G,rho_r,porosity,Er,material
6.814,135.5,54.4,0.867,0.133,0.639,Fe
6.854,135.5,54.4,0.872,0.128,0.639,Fe
6.828,135.5,54.8,0.869,0.131,0.639,Fe
6.838,135.9,54.6,0.870,0.130,0.641,Fe
6.847,137.4,54.7,0.871,0.129,0.648,Fe
6.814,135.6,54.7,0.867,0.133,0.640,Fe
6.963,146.2,58.8,0.886,0.114,0.689,Fe
6.998,144.0,57.8,0.890,0.110,0.679,Fe
6.993,146.6,58.9,0.890,0.110,0.692,Fe
7.019,147.0,59.0,0.893,0.107,0.693,Fe
7.001,146.8,58.8,0.891,0.109,0.693,Fe
6.997,147.0,58.9,0.890,0.110,0.694,Fe
7.128,157.5,62.6,0.907,0.093,0.743,Fe
7.120,157.2,62.5,0.906,0.094,0.741,Fe
7.139,157.1,62.7,0.908,0.092,0.741,Fe
7.108,158.1,62.8,0.904,0.096,0.746,Fe
7.107,157.0,62.5,0.904,0.096,0.741,Fe
7.116,157.4,62.6,0.905,0.095,0.743,Fe
7.061,145.6,58.15,0.893,0.107,0.710,DiSA
7.135,147.3,58.51,0.902,0.098,0.719,DiSA
7.172,165.1,65.44,0.913,0.087,0.805,ACrM
7.184,166.7,65.99,0.915,0.085,0.813,ACrM

File: sintered_modulus_Fe.csv
nom,pho,porosity,E
1,6.7298873,0.143780242,135.586
2,6.666999332,0.151781256,135.0563333
3,6.740977604,0.142369262,136.0633333
4,6.731806277,0.143536097,135.6126667
5,6.744366205,0.141938142,137.0586667
6,6.722138725,0.144766065,135.1486667
7,6.859911797,0.127237685,147.0853333
8,6.860670394,0.127141171,144.4503333
9,6.900874945,0.122026088,146.9226667
10,6.904472314,0.121568408,147.142
11,6.890642127,0.123327974,146.8636667
12,6.895387001,0.1227243,146.9926667
13,7.011718301,0.10792388,157.014
14,7.026998858,0.105979789,156.82
15,7.02368873,0.106400925,156.8033333
16,7.022989212,0.106489922,157.301
17,7.029683355,0.10563825,156.5453333
18,7.022820929,0.106511332,156.8503333
